Repository: biotenlin-cyber/pha-rd-system

# pha-rd-system

PHA 材料研发及产品开发与专利管理系统

---

## 都佰城品牌官网 + 研发平台介绍站

本仓库承载都佰城新材料的对外品牌门户与 PHA 研发管理平台 (PHA-RD) 的产品介绍页。整站采用 **Apple 官网风格** 的视觉系统:极简黑白基底、巨型 SF Pro 风格字体、Tile 块组合、标志性 "Learn more →" 链接 CTA 与多列法律 Footer。

### 技术栈

- **框架**:Next.js 15 (App Router, React 19, RSC 优先)
- **语言**:TypeScript
- **样式**:Tailwind CSS v3,Apple 设计 Token (`ink` / `paper` / `fog` / `smoke` / `link`)
- **图标**:lucide-react
- **视觉**:全部产品图采用 SVG 渐变抽象绘制(可后续替换为真实摄影 / 3D 渲染)

### 路由总览

| 路径 | 模块 | 说明 |
| --- | --- | --- |
| `/` | 首页 | 5 段 Tile:PHA 主张 / PHA-RD 平台 / 产品双联 / 应用双联 / 资讯双联 |
| `/products` | 产品 | 按薄膜/注塑/纤维/改性 4 大类分组的产品矩阵 |
| `/platform` | **PHA-RD 平台** | 4 大模块、流水线、部署模式与合规 |
| `/about` | 关于 | 公司故事、数据、价值观、时间线、资质 |
| `/news` | Newsroom | 头条 + 网格列表 |
| `/news/[slug]` | 新闻详情 | 编辑级长文版式 |
| `/contact` | 联系 | 渠道卡片 + 留言表单 + 资源指引 |

### 目录结构

```
src/
├── app/                       # Next.js App Router 入口
│   ├── layout.tsx
│   ├── page.tsx               # 首页 Tile 组合
│   ├── about/page.tsx
│   ├── platform/page.tsx      # 都佰城研发管理平台
│   ├── products/page.tsx
│   ├── news/{page,[slug]/page}.tsx
│   └── contact/page.tsx
├── components/
│   ├── apple/                 # Tile / SplitTile / LinkArrow / CtaPill
│   ├── visuals/               # PHA / Platform / Product 抽象 SVG
│   ├── layout/                # Header (Apple 顶部毛玻璃导航) / Footer
│   └── contact/ContactForm.tsx
├── data/                      # site / company / products / news / platform
└── lib/utils.ts
```

### 设计 Token

| Token | 颜色 | 用途 |
| --- | --- | --- |
| `ink` | `#1d1d1f` | 主文字 |
| `paper` | `#ffffff` | 主背景 |
| `fog` | `#f5f5f7` | 浅灰分区 |
| `haze` | `#fbfbfd` | 卡片 hover 背景 |
| `smoke` | `#86868b` | 副文字 |
| `hairline` | `#d2d2d7` | 分隔线 |
| `link` | `#0071e3` | 主色 / 链接 / CTA |
| `obsidian` | `#000000` | 深色 Tile 背景 |
| `coal` | `#161617` | 深色卡片背景 |

字号采用 Apple 风格的 clamp 流式排版 (`hero` / `display` / `section` / `lead` / `eyebrow`)。

### 本地开发

```bash
npm install
npm run dev      # http://localhost:3000
npm run build
npm run start
npm run lint
```

### 内容维护

- 站点全局 / 导航 → `src/data/site.ts`
- 公司信息 / 历程 / 资质 → `src/data/company.ts`
- 产品矩阵与应用 → `src/data/products.ts`
- 新闻 → `src/data/news.ts`
- 研发管理平台模块 → `src/data/platform.ts`

### 后续扩展建议

- 真实摄影 / 3D 渲染图替换 `components/visuals/*` 抽象 SVG
- 联系表单接入邮件服务 (Resend / SendGrid) 或表单 SaaS
- 接入 CMS (Sanity / Strapi) 管理新闻与产品
- 增加滚动驱动动画 (IntersectionObserver) 进一步贴近 Apple 体感
- 增加多语言 i18n (英文站) / `sitemap.xml` / `robots.txt`

File: patents/PHA_aqueous_paper_barrier_coating_patents.md
# PHA 水性纸基阻隔涂层 — 专利清单（Patent Landscape）

> 主题：聚羟基脂肪酸酯（PHA / PHB / PHBV / P34HB / PHBHHx 等）水性分散液 / 乳液 用于纸或纸板表面的阻隔涂层（防油 / 防水 / 阻气 / 阻湿 / 可降解 / 可回用）。
>
> 整理日期：2026-04-30
> 数据来源：Google Patents、Justia Patents、Free Patents Online、企业新闻稿。
> 说明：本清单为公开检索结果汇总，不代表权利要求范围；商用前应通过专业 FTO 检索复核。

---

## 1. 核心专利清单（按公开号）

### 1.1 国外申请（USPTO / WIPO / EPO）

| # | 公开号 | 名称 | 申请人 / 受让人 | 公开 / 授权日 | 关键技术要点 |
|---|--------|------|-----------------|-------------|-------------|
| 1 | **WO2020036843A1** / **US20200048493A1** / **US11,866,606 B2** | Biodegradable coatings based on aqueous PHA dispersions（基于水性 PHA 分散体的可降解涂层） | Danimer Bioplastics, Inc.（Danimer Scientific） | WO 公开 2020-02-20；US 授权 2024-01-09 | 水性分散液：水 35–75 wt%，PHA 25–65 wt%；含交联剂（例如金盏花油、稳定的氨锆碳酸盐、阴离子羟基化锆聚合物）；用于食品接触类一次性纸制品涂层 |
| 2 | **US20230220155A1** / **AU2023206923A1** | Aqueous coatings made from polyhydroxyalkanoate (PHA) cake（由 PHA 滤饼直接制水性涂料） | Danimer Scientific | 2023-07-13 | 直接利用湿态 PHA 滤饼（fermentation cake），跳过烘干步骤制备水性分散液与阻隔涂层 |
| 3 | **WO2022204533A1** | Polyhydroxyalkanoate compositions and methods of making the same（PHA 组合物及其制备方法） | Danimer Scientific | 2022-09-29 | PHA 水性分散体作为纸 / 纸板阻隔涂层；包含助分散剂、稳定剂、流变改性剂 |
| 4 | **US12,258,469 B2** | Aqueous biopolymer dispersions（水性生物聚合物分散体） | Kemira | 授权 2025-03-25 | PHA + 其它生物聚合物 + 稳定剂 + 流变改性剂 + 交联剂 + 水；用于纸 / 纸板 / 纤维素阻隔涂层 |
| 5 | **WO2024206601A1** / **US20240344272A1** | Biowax polyhydroxyalkanoate dispersions as bio-based barrier coatings（生物蜡 + PHA 分散体阻隔涂层） | Kemira（与 Danimer 合作链） | 2024-10-10 | PHA + 生物蜡（biowax）水性分散体；适用于纸、纸板、轻磅包装纸基片、模塑纤维 |
| 6 | **US20240279407A1** / **EP4379001A1** | Polyhydroxyalkanoate (PHA) dispersion and preparation method therefor（PHA 分散体及其制备方法） | CJ CheilJedang / CJ Biomaterials | 2024-08-22 | 颗粒分散、熔融分散或溶剂萃取法制备 PHA 水性分散体；颗粒 D50 0.5–5 µm |
| 7 | **WO2012098041A1** / **EP2476733A1** / **US10,590,289 B2** | Use of polyhydroxyalkanoates as additives in coating compositions（PHA 作涂料添加剂的用途） | BYK-Chemie GmbH | 2012-07-26 / US 授权 2020-03-17 | PHA 作为涂料添加剂（流变 / 增稠 / 稳定）；可用于水性涂料体系 |
| 8 | **EP1330503B1** | Compositions comprising polyhydroxyalkanoates and reactive monomers | Metabolix（Yield10/CJ 链） | — | PHA 与反应性单体共混，可形成涂层组合物 |
| 9 | **EP1275728A1** | Polyhydroxyalkanoate-containing structure and manufacturing method thereof | Canon Kabushiki Kaisha | 2003-01-15 | 含 PHA 的结构与制造方法（含纸/包装 / 涂层应用） |
| 10 | **DE69819902T3** | Process for the preparation of coatings of polyhydroxyalkanoate（PHA 涂层制备工艺） | Procter & Gamble / Metabolix | — | PHA 涂层成膜工艺 |
| 11 | **US5,977,250A** | Latex of polyhydroxyalkanoate（PHA 乳胶 / 胶乳） | Monsanto Company | 1999-11-02 | PHA 水分散乳胶的早期专利，构成 PHA "latex" 路线的基础 |
| 12 | **US6,025,028A** | Polyhydroxyalkanoate coatings | Metabolix | 2000-02-15 | PHA 涂层与基材、应用 |
| 13 | **US20250162303A1** | A method for manufacturing a barrier layer for a paper or paperboard based packaging laminate（纸 / 纸板包装层压阻隔层制造方法） | （包装层压企业，如 Stora Enso / Tetra Pak 链） | 2025-05-22 | 转移涂布工艺制备纸基包装层压阻隔层（涉及 PHA 等可降解聚合物） |
| 14 | **EP3639861A1** | Coatings for the manufacture and application of polyhydroxyalkanoate medical devices | Tepha Inc.（医用，旁系参考） | 2020-04-22 | PHA 涂层的医用器件应用（参考成膜与稳定化技术） |
| 15 | **SG11202101456UA** | Biodegradable coatings based on aqueous PHA dispersions（新加坡同族） | Danimer Bioplastics | 2021-03-30 | 与 WO2020036843A1 同族 |

### 1.2 国内申请（CNIPA）

| # | 公开号 | 名称 | 申请人 | 公开 / 授权日 | 关键技术要点 |
|---|--------|------|--------|-------------|-------------|
| C1 | **CN120026524B** | 一种 PHA、PBAT 与 PVOH 共混水性乳液及其在纸基阻隔涂层的应用 | （详见 Google Patents 全文） | 2025 公开授权 | PHA 与 PBAT 在 150–170 ℃ 熔融共混后，于 80–95 ℃ 分散至 PVOH 水溶液；涂布纸面后 80–150 ℃ 干燥；Cobb₆₀ 10–15 g/m²，Kit ≥ 10 级；纤维回收率 ~95% |
| C2 | **CN120759147B** | 汉堡纸用生物基 PHA 阻油透湿涂料、涂覆纸及制备方法 | （生物基食品级包装方向申请人） | 2025 公开授权 | 生物碳含量 ≥ 85%；梯度干燥工艺形成功能梯度结构；纤维回收率 > 98%；阻油 + 透湿（适用汉堡纸） |
| C3 | **CN119777197A** | 一种 PHA 水性涂料及其制备方法和应用 | — | 2025 公开 | PHA 水性分散液 + 乳化剂 + 增稠剂 + 成膜剂 + 流平剂；PHA D50 ≤ 1 µm（优选 0.1–1 µm）；适用 PHB、P34HB、PHBV、PHBHHx、P3HB4HB3HV |
| C4 | **CN119912795B** | （都佰城 BiotenPHA 三元共混 + 原位扩链工艺，发明专利） | 都佰城（Bioten） | 2025 授权 | 解决"高阻隔 / 高韧性 / 易回收 / 快降解"四难悖论；水性 PHA 阻隔体系 |
| C5 | **CN117769583A** | 聚羟基脂肪酸酯（PHA）分散体及其制备方法 | CJ CheilJedang（中国同族） | 2024 公开 | PHA 颗粒平均粒径 0.5–5 µm，粒径偏差 ± 0.3 µm；分散性 / 涂布性优 |
| C6 | **WO2025130825A1** | 一种聚羟基脂肪酸酯组合物及其制备方法和应用 | （PCT 中国出口申请） | 2025 公开 | PHA 组合物及水性涂料 / 纸用涂料应用 |
| C7 | **CN1444680A** | 可生物降解的涂敷基材 | Procter & Gamble（早期） | 2003-09-24 | 含 PHA 的可降解纸 / 板基材涂敷方案（早期里程碑） |
| C8 | **CN110770397A** | 阻隔涂料组合物、片状产品及其用途 | Stora Enso 等（外资入华） | 2020-02-07 | 含可降解聚酯（含 PHA 路线选项）的阻隔涂料组合物用于纸板片材 |
| C9 | **CN102585687B** | 聚羟基脂肪酸酯耐高温防腐涂料 | （旁系参考） | 2014 授权 | PHA 在涂料中的耐温防腐应用，可作配方思路参考 |
| C10 | **CN102124045B** | 一种提取和纯化聚羟基脂肪酸酯生物塑料的方法 | （旁系参考） | — | PHA 提取纯化（影响后续水性分散质量） |

> 注：上表"申请人"留空 / 待补的项，建议通过 Google Patents 全文页或 CNIPA 中国专利公布公告查询确认。

---

## 2. 主要厂商与技术阵营（Patent Holders Map）

| 阵营 | 代表公司 | 专利路线 |
|------|----------|---------|
| **美国 Danimer Scientific（前 Danimer Bioplastics）** | Danimer / Nodax™ PHA | WO2020036843、US11866606、US20230220155（PHA 滤饼直制）、WO2022204533；与 Kemira 全球合作（除 APAC） |
| **芬兰 Kemira Oyj** | Kemira（造纸化学品巨头） | US12258469 水性生物聚合物分散体；WO2024206601 生物蜡-PHA；与 Danimer 全球（除 APAC）+ 与 Bluepha APAC 独家伙伴 |
| **韩国 CJ Biomaterials（CJ 第一制糖）** | PHACT™ amorphous PHA | US20240279407 / EP4379001 / CN117769583 PHA 分散体及制法 |
| **德国 BYK-Chemie GmbH** | BYK 涂料添加剂 | WO2012098041 / EP2476733 / US10590289 PHA 作涂料添加剂 |
| **新加坡 / 美国 RWDC Industries** | Solon™ PHA | 与 Trinseo（2025-11-20 新闻）合作推进 PHA 分散体阻隔涂层 |
| **美国 Mango Materials / Newlight** | 甲烷源 PHA | 配方合作专利申请（公开较少） |
| **中国 Bluepha 蓝晶微生物** | Bluepha™ PHA | 与 Kemira APAC 独家合作；配方与工艺申请 |
| **中国 PhaBuilder 微构工场** | PHA 量产线 30 万吨 | 与 Solenis 合作；含食品包装方向 |
| **中国 都佰城 Dobaikesi（Bioten）** | BiotenPHA 三元共混 | CN119912795B；与 BASF 合作生物基水性纸基 |
| **早期里程碑** | Monsanto / Metabolix / P&G / Canon | US5977250、US6025028、EP1330503、CN1444680、DE69819902T3 等 |
| **包装层压企业** | Stora Enso、Tetra Pak | CN110770397、US20250162303 等纸板包装层压阻隔工艺 |

---

## 3. 关键技术主题（按权利要求方向归纳）

1. **水性 PHA 分散体（PHA Dispersion）配方**
   - 颗粒度：D50 0.1–5 µm（决定涂膜致密度与防油/防水）
   - 固含量：水 35–75%，PHA 25–65%
   - 助剂：稳定剂、表面活性剂、流变改性剂、消泡剂、流平剂、交联剂（金盏花油、氨锆碳酸盐、阴离子羟基化锆聚合物等）
   - 代表：WO2020036843、US12258469、US20240279407、CN117769583A、CN119777197A

2. **PHA + 其它可降解聚合物共混乳液**
   - PHA + PBAT + PVOH 三元（CN120026524B）
   - PHA + 生物蜡（WO2024206601）
   - PHA + PCL / PLA 等（学术 / 涂布纸方向）
   - PHA + 三元共混 + 原位扩链（CN119912795B）

3. **直接利用 PHA 滤饼（Cake）路线**
   - 跳过干燥步骤，能耗低、成本低（US20230220155）

4. **应用与工艺**
   - 食品接触类纸杯 / 餐盒 / 烘焙纸 / 冷饮杯 / 汉堡纸 / 模塑纤维 / 纸吸管
   - 涂布工艺：刮刀、棒涂、淋涂、转移涂布（US20250162303）；
   - 干燥：80–150 ℃（含梯度干燥，CN120759147B）
   - 性能：Cobb₆₀ 10–15 g/m²、Kit ≥ 10、OTR/WVTR 显著降低、纤维回收率 95–98%

5. **添加剂 / 改性方向**
   - PHA 作涂料流变 / 增稠添加剂（BYK：WO2012098041）
   - 反应性单体（EP1330503）
   - 交联与原位扩链（CN119912795B）

---

## 4. FTO 与研发建议

1. **重点回避 / 关注的核心专利**
   - Danimer：WO2020036843 / US11866606（覆盖 35–75% 水 + 25–65% PHA + 交联剂的水性体系，权项较宽）
   - Kemira：US12258469（水 + PHA + 其它生物聚合物 + 稳定剂 + 流变剂 + 交联剂的多组分水性体系）
   - CJ：US20240279407（粒径 0.5–5 µm 的 PHA 分散体制备）
   - BYK：WO2012098041（PHA 作添加剂）

2. **可探索的差异化方向**
   - 非交联 / 替代型交联体系（避开锆系交联剂）
   - 极小颗粒（D50 < 0.1 µm 的纳米分散体）
   - 非熔融预共混制备工艺（避开 CN120026524B 的 150–170 ℃ 熔融预混 + PVOH 路线）
   - 海洋可降解 / 食品安全等级证书绑定的配方
   - 与本企业菌种 / 共聚组成（如 P34HB、PHBHHx 高 HHx 比例）匹配的乳化体系

3. **下一步检索建议**
   - 拉取以上关键文献的同族（CN / JP / KR / IN / BR）并核查 INPADOC 同族
   - 在 CNIPA / 智慧芽 / Patsnap 中按 IPC 分类号 D21H 19/20、D21H 19/28、C09D 167/04 复检
   - 增加 PHB / PHBV / PHBHHx / P34HB 单一成分关键词的中英文交叉检索
   - 对中国厂商（Bluepha、PhaBuilder、Bioten 都佰城、合众化工等）按申请人名扫扫专利列表

---

## 5. 主要参考链接（点击直达）

### 国外专利
- [WO2020036843A1 — Biodegradable coatings based on aqueous PHA dispersions (Danimer)](https://patents.google.com/patent/WO2020036843A1/en)
- [US11866606 — Biodegradable coatings based on aqueous PHA dispersions](https://patents.justia.com/patent/11866606)
- [US20230220155A1 — Aqueous coatings made from PHA cake](https://patents.justia.com/patent/20230220155)
- [WO2022204533A1 — Polyhydroxyalkanoate compositions](https://patents.google.com/patent/WO2022204533A1/en)
- [US12258469 — Aqueous biopolymer dispersions (Kemira)](https://patents.justia.com/patent/12258469)
- [WO2024206601A1 — Biowax PHA dispersions as bio-based barrier coatings](https://patents.google.com/patent/WO2024206601A1/en)
- [US20240344272A1 — Biowax PHA dispersions](https://patents.justia.com/patent/20240344272)
- [US20240279407A1 — PHA dispersion and preparation method (CJ)](https://patents.justia.com/patent/20240279407)
- [WO2012098041A1 — PHA as additives in coating compositions (BYK)](https://patents.google.com/patent/WO2012098041A1/en)
- [EP2476733A1 — Use of PHA as additives (BYK)](https://patents.google.com/patent/EP2476733A1/en)
- [US10590289 — Use of PHA as additives in coating compositions](https://patents.justia.com/patent/10590289)
- [US5977250A — Latex of polyhydroxyalkanoate (Monsanto)](https://patents.google.com/patent/US5977250A/en)
- [US6025028A — Polyhydroxyalkanoate coatings (Metabolix)](https://patents.google.com/patent/US6025028A/en)
- [EP1275728A1 — PHA-containing structure and manufacturing method (Canon)](https://patents.google.com/patent/EP1275728A1/en)
- [EP1330503B1 — Compositions of PHA and reactive monomers](https://patents.google.com/patent/EP1330503B1/en)
- [DE69819902T3 — Process for preparation of coatings of polyhydroxyalkanoate](https://patents.google.com/patent/DE69819902T3/en)
- [US20250162303A1 — Barrier layer for paper / paperboard packaging laminate](https://patents.justia.com/patent/20250162303)
- [SG11202101456UA — Biodegradable coatings based on aqueous PHA dispersions](https://patents.google.com/patent/SG11202101456UA/en)
- [EP3639861A1 — Coatings for PHA medical devices (旁参)](https://patents.google.com/patent/EP3639861A1/en)

### 国内专利
- [CN120026524B — PHA、PBAT 与 PVOH 共混水性乳液及在纸基阻隔涂层的应用](https://patents.google.com/patent/CN120026524B/zh)
- [CN120759147B — 汉堡纸用生物基 PHA 阻油透湿涂料、涂覆纸及制备方法](https://patents.google.com/patent/CN120759147B/zh)
- [CN119777197A — 一种 PHA 水性涂料及其制备方法和应用](https://patents.google.com/patent/CN119777197A/zh)
- [CN117769583A — 聚羟基脂肪酸酯（PHA）分散体及其制备方法](https://patents.google.com/patent/CN117769583A/zh)
- [WO2025130825A1 — 聚羟基脂肪酸酯组合物及其制备方法和应用](https://patents.google.com/patent/WO2025130825A1/zh)
- [CN1444680A — 可生物降解的涂敷基材](https://patents.google.com/patent/CN1444680A/zh)
- [CN110770397A — 阻隔涂料组合物、片状产品及其用途](https://patents.google.com/patent/CN110770397A/zh)
- [CN102585687B — 聚羟基脂肪酸酯耐高温防腐涂料](https://patents.google.com/patent/CN102585687B/zh)
- [CN102124045B — 一种提取和纯化聚羟基脂肪酸酯生物塑料的方法](https://patents.google.com/patent/CN102124045B/zh)

### 行业资讯（非专利、辅助参考）
- [Kemira — 5 key benefits of PHA as a barrier coating for renewable packaging](https://www.kemira.com/stories/5-key-benefits-of-pha-as-a-barrier-coating-for-renewable-packaging/)
- [Danimer Scientific & Kemira — expand exclusive partnership (2022-05-03)](https://danimerscientific.com/2022/05/03/danimer-scientific-and-kemira-expand-exclusive-partnership-to-commercialize-fully-biobased-barrier-coatings/)
- [Kemira & Bluepha — exclusive partnership for APAC](https://www.kemira.com/news-and-stories/newsroom/releases/kemira-and-bluepha-announce-exclusive-partnership-to-commercialize-fully-biobased-barrier-coatings-in-apac/)
- [Trinseo & RWDC — advance PHA dispersion for barrier coatings (2025-11-20)](https://www.trinseo.com/news-and-events/trinseo-news/2025/november/trinseo-and-rwdc-industries-advance-pha-dispersion-technology-for-barrier-coatings-applications)
- [Solenis — PHA Coatings for Sustainable Food Packaging](https://www.solenis.com/en/the-solenis-way/innovation-solenis/our-product-innovations/pha-coatings/)
- [都佰城 BiotenPHA 乳化分散技术（搜狐报道）](https://www.sohu.com/a/910118783_120141010)
- [都佰城 × 巴斯夫 PHA 生物基水性阻隔纸基食品包装（京报网）](https://news.bjd.com.cn/2025/11/27/11429894.shtml)
- [PhaBuilder 食品包装应用](https://www.phabuilder.com/shipin)

---

## 6. 维护说明

- 每季度增量补检 1 次；建议接入 Patsnap / 智慧芽监控本主题的同族新增。
- 新发现的专利可按本表格式追加；建议在仓库 `patents/raw/` 下保存原始 PDF（仅供内部研判，不要上传外发版本）。
- 若需要权利要求逐条比对（FTO 矩阵），可在 `patents/fto/` 下另起电子表格。
